Repository: ssarswat/radioactive-liquid-waste-treatment

# Radioactive Liquid Waste Treatment — Data & Engineering Analytics

**Reproducible reconstruction and quantitative analysis of experimental work on ion-exchange treatment of low-level radioactive liquid waste (LLW).**
> **Scope and safety:** This is a research-analysis and portfolio repository, not a plant operating manual. It does not replace facility procedures, radiological protection controls, regulatory requirements, engineering design review, or qualified professional judgement.

## Project at a glance

The original experimental study evaluated synthetic zeolites and composite ion-exchange media for treatment of aqueous LLW, followed by laboratory column studies, pilot-scale observations, hydraulic analysis and spent-media management.

This repository turns that work into a **reproducible engineering analytics workflow**:

**source reconstruction → data validation → material comparison → operating-parameter analysis → column performance → hydraulic analysis → spent-media assessment → dashboard**

### Why this is more than a data-cleaning exercise

A high batch adsorption coefficient does not, by itself, establish the best process medium. The analysis therefore connects **batch performance** with **column behavior, hydraulic considerations, pilot observations and downstream spent-media management**.

---

## Key results from the reconstructed study

| Area | Source-derived result |
|---|---|
| Batch screening | Strong material- and radionuclide-dependent variation in reported Kd |
| 137Cs | CFC-PU had the highest reported batch Kd among the four studied media |
| 90Sr | CFC-PU had the highest reported batch Kd among the four studied media |
| 99Tc | 13X-CFC had the highest reported batch Kd among the four studied media |
| Column selection | The thesis identified fines/attrition as a practical concern for CFC-PU in once-through columns |
| Pilot observation | 4A exhaustion reported at approximately 10,000 bed volumes |
| Pilot observation | 13X-CFC effectiveness reported to approximately 22,000 bed volumes |
| Pilot throughput | Approximately 10 m³/day average reported in the pilot description |
| Hydraulic model | Kozeny–Carman calculation gives approximately 0.08 kgf/cm² for the stated 100 cm packed-bed case |

# Dataset 01 — Material Comparison

## Purpose

This dataset captures the comparative batch-experiment results for four ion-exchange materials evaluated for treatment of low-level radioactive liquid waste (LLW):

- Zeolite 4A
- 13X-CFC
- HMO-PU
- CFC-PU

The dataset contains initial and final activity measurements and distribution coefficients (Kd) for gross beta-gamma activity, ⁹⁰Sr, ¹³⁷Cs and ⁹⁹Tc.

## Experimental Basis

The source experiment used:

- **Material mass:** 1 g
- **LLW volume:** 20 mL
- **Equilibration time:** 6 h
- **Feed pH:** 8.20
- **Feed TDS:** 452 ppm

The experiment compared the ability of the four ion-exchange materials to remove radionuclides from the LLW under identical batch-contact conditions.

## Dataset Contents

The dataset contains the following variables:

| Variable | Description | Unit | Provenance |
|---|---|---|---|
| `material` | Ion-exchange material used | — | Source |
| `analyte` | Activity category or radionuclide | — | Source |
| `initial_activity_bq_ml` | Initial activity before treatment | Bq/mL | Source |
| `final_activity_bq_ml` | Activity after equilibration | Bq/mL | Source |
| `remaining_activity_pct` | Activity remaining after treatment | % | Derived |
| `kd_ml_g` | Distribution coefficient | mL/g | Source |
| `equilibration_time_h` | Batch contact time | h | Source |
| `sample_volume_ml` | LLW volume used | mL | Source |
| `material_mass_g` | Ion-exchange material mass | g | Source |
| `source_table` | Source-table reference | — | Metadata |

## Materials Evaluated

### Zeolite 4A

A synthetic zeolite evaluated as an ion-exchange medium for radionuclide removal.

### 13X-CFC

A modified zeolite evaluated for radionuclide uptake and subsequent column studies.

### HMO-PU

A hybrid inorganic-organic ion-exchange material evaluated in the batch experiments.

### CFC-PU

A hybrid ion-exchange material that demonstrated strong radionuclide uptake in the batch experiments.

## Radionuclides and Activity Measurements

The dataset includes measurements for:

- Gross beta-gamma activity
- ⁹⁰Sr
- ¹³⁷Cs
- ⁹⁹Tc

The initial and final activities are reproduced from the source experimental tables.

## Distribution Coefficient

The dissertation defines the distribution coefficient as:

\[
K_d = \frac{I-F}{F}\times\frac{V}{m}
\]

where:

- `I` = initial activity
- `F` = final activity
- `V` = volume of LLW
- `m` = mass of ion-exchange material

The resulting unit is **mL/g**.

The `kd_ml_g` values in this dataset are retained as reported in the source table.

## Derived Variable

The field `remaining_activity_pct` is calculated as:

```text
remaining_activity_pct =
    final_activity_bq_ml / initial_activity_bq_ml × 100

File: data/material_comparison/dataset_01_material_comparison.csv
material,analyte,initial_activity_bq_ml,final_activity_bq_ml,remaining_activity_pct,kd_ml_g,equilibration_time_h,sample_volume_ml,material_mass_g,source_table
4A,Gross beta-gamma,146,26.1,17.876712,91.88,6,20,1,"M.Tech thesis, Table 3.1 and Table 3.2"
13X-CFC,Gross beta-gamma,146,9.95,6.8150685,273.47,6,20,1,"M.Tech thesis, Table 3.1 and Table 3.2"
HMO-PU,Gross beta-gamma,146,31.5,21.575342,72.7,6,20,1,"M.Tech thesis, Table 3.1 and Table 3.2"
CFC-PU,Gross beta-gamma,146,7.78,5.3287671,355.32,6,20,1,"M.Tech thesis, Table 3.1 and Table 3.2"
4A,90Sr,15,1.3,8.6666667,210.77,6,20,1,"M.Tech thesis, Table 3.1 and Table 3.2"
13X-CFC,90Sr,15,0.85,5.6666667,332.94,6,20,1,"M.Tech thesis, Table 3.1 and Table 3.2"
HMO-PU,90Sr,15,0.83,5.5333333,341.45,6,20,1,"M.Tech thesis, Table 3.1 and Table 3.2"
CFC-PU,90Sr,15,0.15,1,1980,6,20,1,"M.Tech thesis, Table 3.1 and Table 3.2"
4A,137Cs,68,7,10.294118,174.29,6,20,1,"M.Tech thesis, Table 3.1 and Table 3.2"
13X-CFC,137Cs,68,2,2.9411765,660,6,20,1,"M.Tech thesis, Table 3.1 and Table 3.2"
HMO-PU,137Cs,68,22,32.352941,41.82,6,20,1,"M.Tech thesis, Table 3.1 and Table 3.2"
CFC-PU,137Cs,68,0.4,0.58823529,3380,6,20,1,"M.Tech thesis, Table 3.1 and Table 3.2"
4A,99Tc,34.8,16.5,47.413793,22.18,6,20,1,"M.Tech thesis, Table 3.1 and Table 3.2"
13X-CFC,99Tc,34.8,6.25,17.95977,91.36,6,20,1,"M.Tech thesis, Table 3.1 and Table 3.2"
HMO-PU,99Tc,34.8,7.84,22.528736,68.78,6,20,1,"M.Tech thesis, Table 3.1 and Table 3.2"
CFC-PU,99Tc,34.8,7.0823,20.351437,78.31,6,20,1,"M.Tech thesis, Table 3.1 and Table 3.2"
