Repository: ssarswat/radioactive-liquid-waste-treatment

# Radioactive Liquid Waste Treatment — Data & Engineering Analytics

**Reproducible reconstruction and quantitative analysis of experimental work on ion-exchange treatment of low-level radioactive liquid waste (LLW).**
> **Scope and safety:** This is a research-analysis and portfolio repository, not a plant operating manual. It does not replace facility procedures, radiological protection controls, regulatory requirements, engineering design review, or qualified professional judgement.

## Project at a glance

The original experimental study evaluated synthetic zeolites and composite ion-exchange media for treatment of aqueous LLW, followed by laboratory column studies, pilot-scale observations, hydraulic analysis and spent-media management.

This repository turns that work into a **reproducible engineering analytics workflow**:

**source reconstruction → data validation → material comparison → operating-parameter analysis → column performance → hydraulic analysis → spent-media assessment → dashboard**

### Why this is more than a data-cleaning exercise

A high batch adsorption coefficient does not, by itself, establish the best process medium. The analysis therefore connects **batch performance** with **column behavior, hydraulic considerations, pilot observations and downstream spent-media management**.

---

## Key results from the reconstructed study

| Area | Source-derived result |
|---|---|
| Batch screening | Strong material- and radionuclide-dependent variation in reported Kd |
| 137Cs | CFC-PU had the highest reported batch Kd among the four studied media |
| 90Sr | CFC-PU had the highest reported batch Kd among the four studied media |
| 99Tc | 13X-CFC had the highest reported batch Kd among the four studied media |
| Column selection | The thesis identified fines/attrition as a practical concern for CFC-PU in once-through columns |
| Pilot observation | 4A exhaustion reported at approximately 10,000 bed volumes |
| Pilot observation | 13X-CFC effectiveness reported to approximately 22,000 bed volumes |
| Pilot throughput | Approximately 10 m³/day average reported in the pilot description |
| Hydraulic model | Kozeny–Carman calculation gives approximately 0.08 kgf/cm² for the stated 100 cm packed-bed case |
| Spent media | Fluidisation/conveying, cement encapsulation, leaching and strength evaluation were included |

## Datasets reconstructed

| Dataset | Source in thesis | Analysis purpose |
|---|---|---|
| 01 | Tables 3.1–3.2 | Material / radionuclide comparison |
| 02 | Tables 3.4–3.5 | Temperature effects on Kd |
| 03 | Tables 3.6–3.7 | pH effects on Kd |
| 04 | Table 3.8 | TDS effects on Kd |
| 05 | Table 3.9 | Series column performance |
| 06 | Table 3.10 | Parallel column performance |
| 07 | Table 4.1 | Fluidisation and conveying |
| 08 | Table 4.2 | Cement-waste-product leaching |
| Summary | Chapters 3–5 | Engineering observations and conclusions |

The repository intentionally distinguishes **source values**, **derived metrics**, and **engineering interpretation**. Where the PDF table structure is ambiguous, the reconstruction is flagged rather than silently rewritten.

---

## Analytical methods

## Data provenance and limitations

This project is deliberately conservative about evidence quality.

- The datasets are reconstructed from the cited M.Tech dissertation rather than presented as newly generated experimental measurements.
- Derived quantities are calculated from reconstructed source values and identified as such.
- Ambiguous source-table structures are documented instead of being silently resolved.
- Pilot-scale observations are reported as observations from the source study; they are not presented as independently reproduced pilot experiments.
- The repository is intended for **analysis, reproducibility and technical communication**, not direct plant implementation.

See:

- [`docs/DATA_PROVENANCE.md`](docs/DATA_PROVENANCE.md)
- [`docs/DATA_DICTIONARY.md`](docs/DATA_DICTIONARY.md)
- [`docs/EXECUTIVE_SUMMARY.md`](docs/EXECUTIVE_SUMMARY.md)

---

# Data layer

`processed/` contains transcribed or derived datasets from the 2016 M.Tech thesis.

## Source mapping

- `dataset_01_material_comparison.csv` → Tables 3.1–3.2
- `dataset_02_temperature_kd.csv` → Tables 3.4–3.5
- `dataset_03_ph_kd.csv` → Tables 3.6–3.7
- `dataset_04_tds_kd.csv` → Table 3.8
- `dataset_05_series_columns.csv` → Table 3.9
- `dataset_06_parallel_columns.csv` → Table 3.10
- `dataset_07_fluidization.csv` → Table 4.1
- `dataset_08_leach_rate.csv` → Table 4.2
- `engineering_summary.csv` → selected engineering observations from Chapters 3–5

## Important note on Dataset 03

The pH tables in the PDF have a complex multi-column layout. The numeric sequence is
preserved as source values rather than being silently reinterpreted. Before using
Dataset 03 for a quantitative model, visually verify the column mapping against the
original thesis page.

File: data/processed/dataset_01_material_comparison.csv
material,analyte,initial_activity_bq_ml,final_activity_bq_ml,remaining_activity_pct,kd_ml_g,equilibration_time_h,sample_volume_ml,material_mass_g,source
4A,Gross beta-gamma,146.0,26.1,17.876712328767123,91.88,6,20,1,"M.Tech thesis, Tables 3.1–3.2"
4A,90Sr,15.0,1.3,8.666666666666668,210.77,6,20,1,"M.Tech thesis, Tables 3.1–3.2"
4A,137Cs,68.0,7.0,10.294117647058822,174.29,6,20,1,"M.Tech thesis, Tables 3.1–3.2"
4A,99Tc,34.8,16.5,47.413793103448285,22.18,6,20,1,"M.Tech thesis, Tables 3.1–3.2"
13X-CFC,Gross beta-gamma,146.0,9.95,6.815068493150685,273.47,6,20,1,"M.Tech thesis, Tables 3.1–3.2"
13X-CFC,90Sr,15.0,0.85,5.666666666666666,332.94,6,20,1,"M.Tech thesis, Tables 3.1–3.2"
13X-CFC,137Cs,68.0,2.0,2.941176470588235,660.0,6,20,1,"M.Tech thesis, Tables 3.1–3.2"
13X-CFC,99Tc,34.8,6.25,17.95977011494253,91.36,6,20,1,"M.Tech thesis, Tables 3.1–3.2"
HMO-PU,Gross beta-gamma,146.0,31.5,21.575342465753426,72.7,6,20,1,"M.Tech thesis, Tables 3.1–3.2"
HMO-PU,90Sr,15.0,0.83,5.533333333333333,341.45,6,20,1,"M.Tech thesis, Tables 3.1–3.2"
HMO-PU,137Cs,68.0,22.0,32.35294117647059,41.82,6,20,1,"M.Tech thesis, Tables 3.1–3.2"
HMO-PU,99Tc,34.8,7.84,22.52873563218391,68.78,6,20,1,"M.Tech thesis, Tables 3.1–3.2"
CFC-PU,Gross beta-gamma,146.0,7.78,5.328767123287672,355.32,6,20,1,"M.Tech thesis, Tables 3.1–3.2"
CFC-PU,90Sr,15.0,0.15,1.0,1980.0,6,20,1,"M.Tech thesis, Tables 3.1–3.2"
CFC-PU,137Cs,68.0,0.4,0.5882352941176471,3380.0,6,20,1,"M.Tech thesis, Tables 3.1–3.2"
CFC-PU,99Tc,34.8,7.08,20.344827586206897,78.31,6,20,1,"M.Tech thesis, Tables 3.1–3.2"

File: data/processed/dataset_02_temperature_kd.csv
material,time_h,gross_beta_gamma_bq_ml,cs137_bq_ml,sr90_bq_ml,estimated_ru100_bq_ml,remaining_activity_pct,kd_cs_ml_g,kd_sr_ml_g,kd_ru_ml_g
4A,0,1.8,0.4,0.02,1.36,111.11,230.0,2140.0,16.47
4A,6,1.58,0.7,0.04,0.8,129.37,122.86,1060.0,42.0
4A,12,1.91,0.9,0.02,0.97,103.56,91.11,2140.0,31.13
4A,18,1.8,0.4,0.16,1.08,111.11,230.0,250.0,25.93
4A,24,1.88,0.4,0.02,1.44,105.53,230.0,2140.0,14.44
4A,30,2.26,0.2,0.02,2.02,84.42,480.0,2140.0,4.55
13X-CFC,0,0.36,0.3,0.02,0.03,635.56,313.33,2680.0,1751.43
13X-CFC,6,0.61,0.55,0.02,0.02,366.89,161.82,2140.0,2460.0
13X-CFC,12,0.86,0.7,0.07,0.03,254.42,122.86,624.78,1887.69
13X-CFC,18,0.88,0.3,0.28,0.02,248.18,313.33,134.29,2460.0
13X-CFC,24,0.66,0.4,0.02,0.22,337.58,230.0,2140.0,205.45
13X-CFC,30,0.77,0.3,0.02,0.44,286.49,313.33,2680.0,93.24

File: data/processed/dataset_03_ph_kd.csv
material,pH,gross_beta_remaining_pct,cs137_bq_ml,kd_cs_ml_g,sr90_bq_ml,kd_sr_ml_g,tc99_bq_ml,kd_tc_ml_g
4A,3,0.692,0.08,253.41,0.172,980.0,0.0532,1280.75
4A,6,0.832,0.1,207.4,0.054,780.0,0.049,1392.24
4A,7,0.75,0.11,232.27,0.084,707.27,0.082,823.9
4A,9,0.659,0.17,267.1,0.081,450.59,0.044,1552.73
4A,11,0.46,0.1,391.3,0.098,780.0,0.036,1902.22
13X-CFC,3,0.188,0.03,986.38,0.052,2646.67,0.014,4922.86
13X-CFC,6,0.14,0.13,1331.43,0.01,595.38,0.003,23046.67
13X-CFC,7,0.135,0.08,1381.48,0.042,980.0,0.062,1096.13
13X-CFC,9,0.152,0.09,1224.74,0.054,868.89,0.061,1114.43
13X-CFC,11,0.447,0.27,403.27,0.034,276.3,0.145,457.24

File: data/processed/dataset_05_series_columns.csv
bed_volumes,gross_beta_4a_bq_ml,gross_beta_13x_bq_ml,df_gross_4a,df_gross_13x,cs137_4a_bq_ml,cs137_13x_bq_ml,df_cs137_4a,df_cs137_13x,sr90_4a_bq_ml,sr90_13x_bq_ml
0,0.0,0.0,0.0,0.0,0.0,0.0,0.0,0.0,0.0,0.0
100,1.46,1.41,17.61,1.03,0.2,0.2,63.0,1.0,438.69,3.56
200,1.02,1.02,25.29,1.0,0.7,0.2,18.0,3.5,26.24,1.25
300,1.12,0.88,22.94,1.27,0.4,0.2,31.5,2.0,15.73,1.81
400,0.79,0.55,32.37,1.43,0.3,0.2,42.0,1.5,24.61,1.5
500,1.15,0.98,22.28,1.17,0.4,0.2,31.5,2.0,24.6,1.75
600,0.9,0.79,28.66,1.13,0.2,0.02,63.0,10.0,57.44,4.51
700,1.05,1.04,24.41,1.02,0.2,0.1,63.0,2.0,12.31,2.33
800,1.19,1.04,21.62,1.15,0.8,0.3,63.0,2.67,28.02,13.79
900,1.37,0.79,18.72,1.73,0.2,0.2,63.0,1.0,96.22,16.0
1000,1.1,1.03,23.35,1.07,0.1,0.1,75.0,1.0,111.41,1.0
1100,0.99,0.78,25.94,1.27,0.1,0.1,76.0,1.0,34.66,1.87
1200,1.03,0.83,24.94,1.25,0.2,0.2,63.0,1.0,292.46,2.68
1300,0.91,0.74,28.18,1.23,0.2,0.1,63.0,2.0,102.02,86.0
1400,0.62,0.55,41.26,1.12,0.3,0.2,42.0,1.5,69.8,1.47
1500,0.88,0.83,29.2,1.06,0.4,0.2,31.5,2.0,30.94,4.17

File: data/processed/dataset_06_parallel_columns.csv
bed_volumes,gross_beta_4a_bq_ml,gross_beta_13x_bq_ml,df_gross_4a,df_gross_13x,cs137_4a_bq_ml,cs137_13x_bq_ml,df_cs137_4a,df_cs137_13x,sr90_4a_bq_ml,sr90_13x_bq_ml,df_sr90_4a,df_sr90_13x
0,0.0,0.0,0.0,0.0,0.0,0.0,0.0,0.0,0.0,0.0,0.0,0.0
100,0.69,0.26,30.03,79.01,0.3,0.2,48.33,72.5,0.04,0.03,24.5,32.45
200,1.05,0.97,19.64,21.42,0.9,1.6,16.11,9.06,0.1,0.03,11.36,36.43
300,1.35,0.94,15.28,22.06,1.2,1.2,12.08,12.08,0.05,0.04,21.82,29.81
400,1.09,0.61,19.06,34.17,0.5,0.9,29.0,16.11,0.03,0.04,42.97,30.07
500,1.07,0.38,19.37,54.06,0.4,0.2,36.25,72.5,0.01,0.01,120.4,171.88
600,1.87,0.61,11.04,34.17,1.3,0.6,11.15,24.17,0.01,0.0,152.1,608.42
700,1.37,0.5,15.13,41.14,0.9,0.4,16.11,36.25,0.01,0.04,88.14,26.25
800,1.8,0.3,11.5,70.07,2.0,0.1,7.25,145.0,0.05,0.03,23.91,34.17
900,3.22,0.37,6.43,55.38,2.3,0.1,6.3,145.0,0.08,0.08,13.13,14.03
1000,3.25,0.76,6.37,27.33,3.0,0.1,4.83,145.0,0.12,0.07,8.87,14.79
1100,4.6,0.53,4.5,38.79,3.8,0.1,3.82,145.0,0.12,0.07,8.88,15.21
1200,4.93,0.4,4.2,51.61,4.8,0.1,3.02,145.0,0.13,0.08,8.59,12.97
1300,5.65,0.64,3.67,32.51,5.0,0.1,2.9,145.0,0.22,0.09,4.94,12.43
1400,4.37,0.67,4.73,30.89,4.9,0.2,2.96,72.5,0.19,0.11,5.71,10.38
1500,6.56,0.63,3.16,32.9,6.1,0.3,2.38,48.33,0.22,0.15,4.94,7.52
1600,7.95,0.81,2.6,25.5,7.9,0.4,1.84,36.25,0.26,0.12,4.3,9.0
1700,10.7,0.85,1.93,24.34,9.0,0.1,1.61,145.0,0.44,0.14,2.51,7.79
1800,9.1,0.88,2.27,23.47,9.8,0.2,1.48,72.5,0.39,0.18,2.83,6.06
1900,9.1,0.98,2.27,21.04,9.8,0.1,1.48,145.0,0.48,0.21,2.29,5.34
2000,9.1,0.95,2.27,21.68,9.9,0.1,1.46,145.0,0.35,0.3,3.15,3.7
2100,11.6,1.0,1.78,20.64,9.4,0.1,1.54,145.0,0.3,0.26,3.71,4.24
2200,13.2,0.6,1.57,34.53,10.2,0.1,1.42,145.0,0.37,0.28,2.94,3.87
2300,9.9,0.79,2.09,26.22,9.5,0.1,1.53,145.0,0.28,0.22,3.9,4.95
2400,11.6,0.85,1.78,24.28,10.2,0.1,1.42,145.0,0.41,0.18,2.71,6.02
2500,11.3,1.04,1.83,19.9,9.7,0.1,1.49,145.0,0.79,0.27,1.4,4.12
2600,11.9,1.2,1.74,17.25,9.0,0.1,1.61,145.0,0.85,0.58,1.3,1.91
2700,11.6,1.42,1.78,14.6,10.3,0.1,1.41,145.0,0.78,0.66,1.41,1.67
2800,11.7,1.49,1.77,13.92,10.8,0.1,1.34,145.0,0.79,0.48,1.39,2.27
2900,11.9,1.64,1.74,12.61,11.0,0.1,1.32,145.0,0.76,0.65,1.44,1.69
3000,11.52,1.69,1.8,12.27,11.3,0.1,1.28,145.0,0.7,0.66,1.57,1.66
3100,11.33,1.32,1.83,15.69,11.0,0.1,1.32,145.0,0.71,0.63,1.55,1.74
3200,11.4,1.32,1.82,15.63,11.3,0.1,1.28,145.0,0.72,0.67,1.53,1.65
3300,11.49,1.46,1.8,14.17,11.0,0.1,1.32,145.0,0.71,0.65,1.55,1.68
3800,11.9,1.59,1.74,13.0,12.5,0.3,1.16,48.33,0.82,0.71,1.34,1.56
4400,12.29,1.8,1.68,11.5,12.1,0.3,1.2,48.33,0.78,0.65,1.41,1.7
5100,12.9,2.11,1.6,9.81,12.6,0.7,1.15,20.71,0.85,0.67,1.29,1.64
5900,14.1,2.65,1.47,7.81,13.7,0.9,1.06,16.11,0.95,0.72,1.16,1.53
6500,14.5,2.94,1.43,7.04,14.1,1.1,1.03,13.18,1.09,0.76,1.01,1.45
