Repository: ssarswat/radioactive-liquid-waste-treatment

# Radioactive Liquid Waste Treatment — Data & Engineering Analytics

**Reproducible reconstruction and quantitative analysis of experimental work on ion-exchange treatment of low-level radioactive liquid waste (LLW).**
> **Scope and safety:** This is a research-analysis and portfolio repository, not a plant operating manual. It does not replace facility procedures, radiological protection controls, regulatory requirements, engineering design review, or qualified professional judgement.

## Project at a glance

The original experimental study evaluated synthetic zeolites and composite ion-exchange media for treatment of aqueous LLW, followed by laboratory column studies, pilot-scale observations, hydraulic analysis and spent-media management.

This repository turns that work into a **reproducible engineering analytics workflow**:

**source reconstruction → data validation → material comparison → operating-parameter analysis → column performance → hydraulic analysis → spent-media assessment → dashboard**

### Why this is more than a data-cleaning exercise

A high batch adsorption coefficient does not, by itself, establish the best process medium. The analysis therefore connects **batch performance** with **column behavior, hydraulic considerations, pilot observations and downstream spent-media management**.

---

## Key results from the reconstructed study

| Area | Source-derived result |
|---|---|
| Batch screening | Strong material- and radionuclide-dependent variation in reported Kd |
| 137Cs | CFC-PU had the highest reported batch Kd among the four studied media |
| 90Sr | CFC-PU had the highest reported batch Kd among the four studied media |
| 99Tc | 13X-CFC had the highest reported batch Kd among the four studied media |
| Column selection | The thesis identified fines/attrition as a practical concern for CFC-PU in once-through columns |
| Pilot observation | 4A exhaustion reported at approximately 10,000 bed volumes |
| Pilot observation | 13X-CFC effectiveness reported to approximately 22,000 bed volumes |
| Pilot throughput | Approximately 10 m³/day average reported in the pilot description |
| Hydraulic model | Kozeny–Carman calculation gives approximately 0.08 kgf/cm² for the stated 100 cm packed-bed case |
| Spent media | Fluidisation/conveying, cement encapsulation, leaching and strength evaluation were included |

## Datasets reconstructed

| Dataset | Source in thesis | Analysis purpose |
|---|---|---|
| 01 | Tables 3.1–3.2 | Material / radionuclide comparison |
| 02 | Tables 3.4–3.5 | Temperature effects on Kd |
| 03 | Tables 3.6–3.7 | pH effects on Kd |
| 04 | Table 3.8 | TDS effects on Kd |
| 05 | Table 3.9 | Series column performance |
| 06 | Table 3.10 | Parallel column performance |
| 07 | Table 4.1 | Fluidisation and conveying |
| 08 | Table 4.2 | Cement-waste-product leaching |
| Summary | Chapters 3–5 | Engineering observations and conclusions |

The repository intentionally distinguishes **source values**, **derived metrics**, and **engineering interpretation**. Where the PDF table structure is ambiguous, the reconstruction is flagged rather than silently rewritten.

---

## Analytical methods

## Data provenance and limitations

This project is deliberately conservative about evidence quality.

- The datasets are reconstructed from the cited M.Tech dissertation rather than presented as newly generated experimental measurements.
- Derived quantities are calculated from reconstructed source values and identified as such.
- Ambiguous source-table structures are documented instead of being silently resolved.
- Pilot-scale observations are reported as observations from the source study; they are not presented as independently reproduced pilot experiments.
- The repository is intended for **analysis, reproducibility and technical communication**, not direct plant implementation.

See:

- [`docs/DATA_PROVENANCE.md`](docs/DATA_PROVENANCE.md)
- [`docs/DATA_DICTIONARY.md`](docs/DATA_DICTIONARY.md)
- [`docs/EXECUTIVE_SUMMARY.md`](docs/EXECUTIVE_SUMMARY.md)

---

# Data layer

`processed/` contains transcribed or derived datasets from the 2016 M.Tech thesis.

## Source mapping

- `dataset_01_material_comparison.csv` → Tables 3.1–3.2
- `dataset_02_temperature_kd.csv` → Tables 3.4–3.5
- `dataset_03_ph_kd.csv` → Tables 3.6–3.7
- `dataset_04_tds_kd.csv` → Table 3.8
- `dataset_05_series_columns.csv` → Table 3.9
- `dataset_06_parallel_columns.csv` → Table 3.10
- `dataset_07_fluidization.csv` → Table 4.1
- `dataset_08_leach_rate.csv` → Table 4.2
- `engineering_summary.csv` → selected engineering observations from Chapters 3–5

## Important note on Dataset 03

The pH tables in the PDF have a complex multi-column layout. The numeric sequence is
preserved as source values rather than being silently reinterpreted. Before using
Dataset 03 for a quantitative model, visually verify the column mapping against the
original thesis page.

File: data/processed/dataset_08_leach_rate.csv
days,leach_rate_g_cm2_day,cumulative_fraction_leached,source
1,0.0017,0.0017,"M.Tech thesis, Table 4.2"
4,0.000375,0.00207,"M.Tech thesis, Table 4.2"
5,0.00104,0.00311,"M.Tech thesis, Table 4.2"
6,0.000226,0.00334,"M.Tech thesis, Table 4.2"
7,0.000248,0.00359,"M.Tech thesis, Table 4.2"
8,0.000656,0.00424,"M.Tech thesis, Table 4.2"
9,0.000121,0.00437,"M.Tech thesis, Table 4.2"
12,0.000102,0.00447,"M.Tech thesis, Table 4.2"
15,0.000231,0.0047,"M.Tech thesis, Table 4.2"
19,0.000128,0.00483,"M.Tech thesis, Table 4.2"
22,0.000151,0.00498,"M.Tech thesis, Table 4.2"
28,9.42e-06,0.00499,"M.Tech thesis, Table 4.2"
35,0.000162,0.00515,"M.Tech thesis, Table 4.2"
44,8.79e-05,0.00524,"M.Tech thesis, Table 4.2"
50,0.000113,0.00535,"M.Tech thesis, Table 4.2"
62,0.000188,0.00554,"M.Tech thesis, Table 4.2"
